Repository: W-RONS/2026-9-mold-battery-sulfide-sse-installation-disassembly

# 模具电池—硫化物 SSE 的安装与拆卸

本仓库用于记录模具电池与硫化物固态电解质（SSE）相关的安装、拆卸和实验观察。

## 实验笔记

### 第一部分：大模具电池示意

本部分记录大模具电池的整体结构、内部蓝色区域以及电池圆片堆叠关系。

- [查看第一部分：大模具电池示意](notes/01_大模具电池示意.md)

File: notes/03_模具电池的安装.md
# 第三部分：模具电池的安装

## 记录说明

本部分分为半电池和全电池。以下先记录半电池的安装过程；全电池安装流程待后续补充。

## 通用操作原则

- 每一次开始新的操作步骤时，都应尽量确保电极柱头干净；如有需要，可以使用纸巾擦拭。
- SSE 饼压制完成后，在后续涉及内胆的操作中，可以使用吹气球吹去内胆周边和 SSE 饼表面的浮动粉末。

## 1. 半电池

### 1.1 负极端初步组装

以下操作在手套箱内完成：

1. 对模具电池的内部电池模块进行部分组装，将电池内胆与上下容器组装并拧紧。
2. 在负极方向的孔洞内放入胶圈。
3. 拧入固定环，将胶圈推到底后，再将固定环稍微拧松。
4. 将负极侧短极柱插入负极端孔到底。
5. 使用扳手拧紧负极端的固定环，完成负极端的固定。

### 1.2 称取并加入硫化物固态电解质

1. 在称量天平上垫好对折后的称量纸，称取硫化物固态电解质。目标称取量为 0.1 g；考虑后续操作中可能出现的不可控损耗，可以适度过量，称取量可控制在约 0.105 g。
2. 称量完成后，缓慢将全部硫化物固态电解质倒入内胆中。后续将硫化物固态电解质简称为 SSE。
3. 倒入过程中，利用对折后的称量纸将 SSE 粉末送入内胆内部，尽量避免粉末损耗到内胆外。

### 1.3 SSE 粉末初步铺平

1. 将倒入 SSE 的内部电池模块放正在桌面上。
2. 拿起模块，轻轻敲击桌面，使粉末尽量均匀地平铺在内胆中。
3. 选择一个柱头尽量平整、光滑的正极极柱。此时不安装正极侧固定环。
4. 将正极极柱从上方缓慢插入内胆，避免向下用力按压。
5. 正极极柱触底后，利用极柱自身重力压住 SSE 粉末；手轻轻旋转正极极柱，使内胆中的 SSE 粉料尽量磨平并均匀分布。
6. 完成后，轻轻转动正极极柱并将其提起，避免粉料粘附在正极极柱上。
7. 观察初步压制后的粉料表面是否平整，是否出现开裂，或是否有粉料沾附在正极极柱上。
8. 如果表面平整且无明显异常，可以继续下一步；如果出现异常，可能需要重新抹平后再进行初步压制，或者清理后重新完成本步骤。

### 1.4 SSE 初步压制与表面检查

1. 使用吹气球轻轻吹去模块周边的粉料，以及内胆 SSE 表面的部分浮动粉料。
2. 此步骤不放入胶圈，直接将正极侧固定环拧到底。
3. 将正极柱缓慢、垂直地放入内胆并插到底。
4. 将模块放入压力设备，施加名义 2 吨压力并持续 2 min。压制过程中观察压力是否下降；如有压力下降，需要手动补压。
5. 压制完成后取出模块，用扳手拧松正极侧固定环。
6. 缓慢、垂直地取出正极柱，再取出该侧固定环。
7. 观察压制后的 SSE 饼表面是否光滑、是否存在明显缺陷。
8. 如果存在明显缺陷，需要清理后重新完成相关步骤；如果表面光滑平整，则继续下一步。

### 1.5 正极侧极片与极柱安装

1. 取出此前完成匀浆涂布的集流体。
2. 使用直径 9 mm 的裁剪器裁剪集流体片，获得圆形薄片。
3. 裁取后称量集流体片质量并记录。
4. 将集流体薄片放入内胆，注意使集流体涂有浆料的一侧与 SSE 接触。
5. 在集流体薄片上放入一片钢片。
6. 在正极侧孔内放入一个胶圈。
7. 使用固定环将胶圈推到底，然后将固定环拧松。
8. 垂直插入正极柱并插到底，禁止旋转插入。
9. 正极柱触底后，拧紧固定环，完成正极侧的初步安装。

### 1.6 负极侧极片组件制备

1. 在负极侧拧松固定环，缓慢、垂直地推出负极柱。
2. 取下负极柱和固定环；负极侧胶圈可根据操作需要取出。
3. 观察这一侧 SSE 饼的表面是否平整、光滑。
4. 准备锂片和铟片。
5. 使用称量纸摩擦锂片，去除表面可能存在的氧化物。
6. 使用直径 8 mm 的裁剪器裁剪锂片。
7. 使用直径 10 mm 的裁剪器裁剪铟片。铟片较软，裁剪后需要确认其平整。
8. 垫好纸巾，将铟片放在桌面平面上；在铟片上放置锂片，再在上方放置一片钢片。
9. 堆叠完成后，用大拇指沿垂直方向用力按压，禁止旋转按压。
10. 按压后用镊子夹起三片结构，观察三片结构是否压实，以及铟片一侧是否显示出锂片轮廓。

### 1.7 负极侧安装与内部模块施压

1. 将由钢片、锂片和铟片组成的三片结构放入内胆，注意使铟片与 SSE 接触。
2. 在负极侧孔洞内放入胶圈。
3. 将固定环拧紧，使胶圈推到底；然后拧松固定环。
4. 垂直插入负极柱并插到底，禁止旋转插入。
5. 拧紧负极侧固定环，完成负极侧安装。
6. 注意正极柱和负极柱上均有电线插孔。最后安装时调整正极插口方向，使负极柱插口与正极柱插口对齐。
7. 将完成内部组装的模块放入压力设备，施加 1 吨压力并持续 2 min。

### 1.8 放入外部压力模块并完成安装

1. 将内部电池模块放入外部压力模块。
2. 注意在电池模块上下垫好绝缘片，并保持正、负极柱的电线插口方向正确。
3. 将放入电池模块的压力模块放入压力设备，施加 2 吨压力。
4. 在施压状态下，将压力模块上方的螺丝同时拧紧。
5. 螺丝拧紧后，卸载压力设备的压力，再取下模具电池。

至此，完成一个模具电池半电池的安装。

## 2. 全电池

全电池的内部材料组合、极片配置、安装顺序、施压过程和外部压力模块安装方式待补充。

## 待补充的原始记录

- 手套箱环境及实际操作条件；
- 内胆、上下容器、固定环、胶圈和正负极柱的具体规格；
- SSE 的实际称取量及称量记录；
- SSE 初步压制和内部模块施压时的设备记录；
- 正极集流体、钢片、锂片和铟片的实际质量与尺寸记录；
- 正负极柱电线插孔的实际对齐方向；
- 外部压力模块螺丝的拧紧顺序及最终状态；
- 半电池拆卸、外观和后续测试结果；
- 全电池安装流程。

File: notes/04_模具电池的拆卸.md
# 第四部分：模具电池的拆卸

## 拆卸要点

模具电池的拆卸操作相对简单，重点是妥善处理和放置 SSE，并在顶出内胆中的电池结构时控制动作与力度。

1. 拆卸过程中注意 SSE 的去向。取出的 SSE 按实验室要求放置在指定位置，避免随意放置或与其他零件混放。
2. 使用极柱将内胆中的电池结构顶出时，缓慢旋转并下压，同时用手扶正电池结构，控制下压力度。
3. 顶出过程中尽量保持 SSE 饼及其与正、负极的接触界面完整，避免因用力过大或结构倾斜造成破损或剥离。

## Tip：实验记录视频资料

- 链接：[模具电池拆卸实验记录视频](https://pan.quark.cn/s/3b30ba4518d6?pwd=uYQa)
- 提取码：`uYQa`
